Repository: vajeeston/BatterySense-AI

# BatterySense-AI
BatterySense AI is a professional Python/Streamlit application for AI-assisted battery cycling data analysis, quality control, visualization, and report generation.  It is designed for common battery research workflows where data may come from different cell testers such as Neware, Arbin, BioLogic, or custom CSV/XLSX exports.

# Example Reports

This folder contains example outputs generated from the uploaded battery cycling Excel files.

Files:
- `example_battery_cycling_report.html`: interactive HTML report with Plotly figures.
- `example_battery_cycling_report.pdf`: static PDF report.
- `example_cell_metrics.csv`: metrics calculated by the latest analysis module.
- `example_last_valid_metrics.csv`: comparison after excluding terminal zero-capacity points for interpretation.
- `example_anomalies.csv`: anomaly flags.
- `example_ai_context_summary.json`: summarized context used for report writing.
- `data/`: copied example input files.
- `figures/`: static PNG figures used in the PDF.

Note: The two uploaded datasets contain terminal zero-capacity/zero-CE points. These were retained and flagged as suspicious. The PDF report also includes a last-valid non-zero comparison.

File: examples/data/cell_02.csv
Cycle,Charge_Capacity(mAh/g),Discharge_Capacity(mAh/g),CE(%),Chg.time (hr.),DChg.time (hr.),Accum.Chg.time (hr.),Accum.DChg.time (hr.)
1,290.89,243.45,83.69,67.51,18.14,67.51,18.14
2,229.135,224.165,97.84,18.87,18.45,86.38,36.59
3,227.33,224.94,98.95,18.72,18.52,105.1,55.11
4,227.765,225.83,99.15,18.75,18.59,123.85,73.7
5,225.665,223.86,99.2,9.29,9.21,133.14,82.91
6,225.345,224.2,99.49,9.28,9.23,142.42,92.14
7,225.605,224.555,99.53,9.29,9.24,151.71,101.38
8,222.97,221.635,99.4,4.59,4.56,156.3,105.94
9,222.39,221.65,99.67,4.58,4.56,160.88,110.5
10,222.36,221.65,99.68,4.58,4.56,165.46,115.06
11,217.035,216.035,99.54,2.67,2.66,168.13,117.72
12,216.84,216.29,99.75,2.67,2.66,170.8,120.38
13,216.55,216.05,99.76,2.67,2.66,173.47,123.04
14,204.075,203.255,99.6,1.68,1.67,175.15,124.71
15,203.965,203.56,99.8,1.68,1.68,176.83,126.39
16,203.4,203.01,99.81,1.67,1.67,178.5,128.06
17,157.91,156.65,99.2,0.65,0.64,179.15,128.7
18,149.325,149.13,99.87,0.61,0.61,179.76,129.31
19,147.535,147.405,99.91,0.61,0.61,180.37,129.92
20,114.665,113.085,98.61,0.24,0.23,180.61,130.15
21,107.405,107.485,100.09,0.22,0.22,180.83,130.37
22,104.855,104.965,100.1,0.22,0.22,181.05,130.59
23,229.135,230.765,100.72,3.09,2.84,184.14,133.43
24,231.315,230.555,99.67,3.12,2.84,187.26,136.27
25,231.105,230.41,99.7,3.11,2.84,190.37,139.11
26,230.845,230.185,99.71,3.11,2.84,193.48,141.95
27,230.605,229.96,99.72,3.1,2.83,196.58,144.78
28,230.365,229.735,99.72,3.1,2.83,199.68,147.61
29,230.09,229.475,99.73,3.09,2.83,202.77,150.44
30,229.865,229.25,99.73,3.09,2.82,205.86,153.26
31,229.54,228.945,99.74,3.08,2.82,208.94,156.08
32,229.25,228.67,99.74,3.08,2.82,212.02,158.9
33,228.945,228.36,99.75,3.07,2.81,215.09,161.71
34,228.62,228.055,99.75,3.06,2.81,218.15,164.52
35,228.33,227.765,99.75,3.06,2.81,221.21,167.33
36,228.005,227.44,99.75,3.06,2.8,224.27,170.13
37,227.685,227.135,99.76,3.05,2.8,227.32,172.93
38,227.36,226.795,99.76,3.05,2.79,230.37,175.72
39,227.005,226.46,99.76,3.04,2.79,233.41,178.51
40,226.67,226.135,99.76,3.03,2.79,236.44,181.3
41,226.375,225.83,99.76,3.03,2.78,239.47,184.08
42,226.005,225.475,99.76,3.02,2.78,242.49,186.86
43,225.7,225.165,99.77,3.02,2.77,245.51,189.63
44,225.345,224.81,99.77,3.01,2.77,248.52,192.4
45,225.02,224.505,99.77,3.01,2.77,251.53,195.17
46,224.65,224.135,99.77,3,2.76,254.53,197.93
47,224.31,223.795,99.77,3,2.76,257.53,200.69
48,223.99,223.475,99.77,3,2.75,260.53,203.44
49,223.65,223.15,99.78,2.99,2.75,263.52,206.19
50,223.295,222.795,99.78,2.98,2.75,266.5,208.94
51,222.955,222.455,99.78,2.98,2.74,269.48,211.68
52,222.615,222.115,99.78,2.97,2.74,272.45,214.42
53,222.26,221.76,99.78,2.97,2.73,275.42,217.15
54,221.94,221.455,99.78,2.97,2.73,278.39,219.88
55,221.57,221.085,99.78,2.96,2.72,281.35,222.6
56,221.23,220.745,99.78,2.95,2.72,284.3,225.32
57,220.905,220.425,99.78,2.95,2.72,287.25,228.04
58,220.52,220.035,99.79,2.94,2.71,290.19,230.75
59,220.195,219.73,99.79,2.94,2.71,293.13,233.46
60,219.875,219.405,99.79,2.93,2.7,296.06,236.16
61,219.55,219.085,99.79,2.93,2.7,298.99,238.86
62,219.195,218.73,99.79,2.92,2.7,301.91,241.56
63,218.86,218.405,99.79,2.92,2.69,304.83,244.25
64,218.52,218.065,99.79,2.91,2.69,307.74,246.94
65,218.195,217.745,99.79,2.91,2.68,310.65,249.62
66,217.875,217.42,99.79,2.91,2.68,313.56,252.3
67,217.52,217.065,99.8,2.9,2.67,316.46,254.97
68,217.21,216.76,99.79,2.9,2.67,319.36,257.64
69,216.875,216.42,99.8,2.89,2.67,322.25,260.31
70,216.565,216.115,99.8,2.89,2.66,325.14,262.97
71,216.21,215.775,99.8,2.88,2.66,328.02,265.63
72,215.89,215.455,99.8,2.88,2.65,330.9,268.28
73,215.6,215.16,99.8,2.87,2.65,333.77,270.93
74,215.275,214.84,99.8,2.87,2.65,336.64,273.58
75,214.97,214.535,99.8,2.86,2.64,339.5,276.22
76,214.63,214.195,99.8,2.86,2.64,342.36,278.86
77,214.37,213.935,99.8,2.86,2.64,345.22,281.5
78,214.065,213.63,99.8,2.85,2.63,348.07,284.13
79,213.725,213.305,99.8,2.85,2.63,350.92,286.76
80,213.42,213,99.8,2.84,2.62,353.76,289.38
81,213.115,212.695,99.8,2.84,2.62,356.6,292
82,212.825,212.405,99.8,2.83,2.62,359.43,294.62
83,212.5,212.08,99.8,2.83,2.61,362.26,297.23
84,212.175,211.76,99.8,2.82,2.61,365.08,299.84
85,211.905,211.485,99.8,2.82,2.61,367.9,302.45
86,211.61,211.195,99.8,2.82,2.6,370.72,305.05
87,211.32,210.92,99.8,2.81,2.6,373.53,307.65
88,211.015,210.61,99.8,2.81,2.6,376.34,310.25
89,210.725,210.305,99.8,2.8,2.59,379.14,312.84
90,210.435,210.015,99.81,2.8,2.59,381.94,315.43
91,210.145,209.74,99.81,2.8,2.58,384.74,318.01
92,209.82,209.42,99.8,2.79,2.58,387.53,320.59
93,209.58,209.16,99.8,2.79,2.58,390.32,323.17
94,209.29,208.885,99.81,2.78,2.57,393.1,325.74
95,209.015,208.595,99.8,2.78,2.57,395.88,328.31
96,208.71,208.305,99.81,2.78,2.57,398.66,330.88
97,208.415,208.015,99.81,2.77,2.56,401.43,333.44
98,208.11,207.705,99.81,2.77,2.56,404.2,336
99,207.87,207.465,99.81,2.76,2.56,406.96,338.56
100,207.595,207.19,99.81,2.76,2.55,409.72,341.11
101,207.335,206.935,99.81,2.76,2.55,412.48,343.66
102,207.045,206.64,99.81,2.75,2.55,415.23,346.21
103,206.77,206.37,99.81,2.75,2.54,417.98,348.75
104,206.515,206.125,99.81,2.75,2.54,420.73,351.29
105,206.255,205.85,99.81,2.74,2.54,423.47,353.83
106,205.95,205.545,99.81,2.74,2.53,426.21,356.36
107,205.675,205.285,99.81,2.73,2.53,428.94,358.89
108,205.415,205.015,99.81,2.73,2.53,431.67,361.42
109,205.125,204.74,99.81,2.73,2.52,434.4,363.94
110,204.885,204.495,99.81,2.72,2.52,437.12,366.46
111,204.61,204.22,99.81,2.72,2.52,439.84,368.98
112,204.365,203.98,99.81,2.72,2.51,442.56,371.49
113,204.125,203.74,99.81,2.71,2.51,445.27,374
114,203.85,203.465,99.81,2.71,2.51,447.98,376.51
115,203.61,203.22,99.81,2.71,2.5,450.69,379.01
116,203.335,202.945,99.81,2.7,2.5,453.39,381.51
117,203.09,202.705,99.81,2.7,2.5,456.09,384.01
118,202.865,202.495,99.81,2.7,2.5,458.79,386.51
119,202.61,202.22,99.81,2.69,2.49,461.48,389
120,202.35,201.98,99.81,2.69,2.49,464.17,391.49
121,202.125,201.735,99.81,2.69,2.49,466.86,393.98
122,201.88,201.51,99.81,2.68,2.48,469.54,396.46
123,201.625,201.235,99.81,2.68,2.48,472.22,398.94
124,201.4,201.025,99.82,2.68,2.48,474.9,401.42
125,201.17,200.785,99.81,2.67,2.47,477.57,403.89
126,200.945,200.575,99.81,2.67,2.47,480.24,406.36
127,200.705,200.335,99.81,2.66,2.47,482.9,408.83
128,200.495,200.125,99.81,2.66,2.47,485.56,411.3
129,200.205,199.835,99.81,2.66,2.46,488.22,413.76
130,199.98,199.605,99.81,2.65,2.46,490.87,416.22
131,199.77,199.395,99.81,2.65,2.46,493.52,418.68
132,199.525,199.155,99.81,2.65,2.45,496.17,421.13
133,199.315,198.93,99.81,2.64,2.45,498.81,423.58
134,199.06,198.685,99.81,2.64,2.45,501.45,426.03
135,198.815,198.445,99.81,2.64,2.45,504.09,428.48
136,198.625,198.25,99.81,2.64,2.44,506.73,430.92
137,198.395,198.01,99.81,2.63,2.44,509.36,433.36
138,198.185,197.815,99.81,2.63,2.44,511.99,435.8
139,197.945,197.575,99.81,2.63,2.43,514.62,438.23
140,197.72,197.35,99.82,2.62,2.43,517.24,440.66
141,197.51,197.14,99.81,2.62,2.43,519.86,443.09
142,197.25,196.895,99.82,2.62,2.43,522.48,445.52
143,197.055,196.67,99.81,2.61,2.42,525.09,447.94
144,196.815,196.46,99.82,2.61,2.42,527.7,450.36
145,196.62,196.265,99.82,2.61,2.42,530.31,452.78
146,196.41,196.04,99.81,2.6,2.42,532.91,455.2
147,196.185,195.83,99.82,2.6,2.41,535.51,457.61
148,195.96,195.605,99.81,2.6,2.41,538.11,460.02
149,195.735,195.38,99.82,2.59,2.41,540.7,462.43
150,195.525,195.17,99.82,2.59,2.4,543.29,464.83
151,195.33,194.975,99.82,2.59,2.4,545.88,467.23
152,195.155,194.8,99.82,2.59,2.4,548.47,469.63
153,194.945,194.57,99.81,2.58,2.4,551.05,472.03
154,194.7,194.345,99.82,2.58,2.39,553.63,474.42
155,194.49,194.135,99.82,2.58,2.39,556.21,476.81
156,194.28,193.925,99.82,2.58,2.39,558.79,479.2
157,194.07,193.715,99.81,2.57,2.39,561.36,481.59
158,193.86,193.49,99.82,2.57,2.38,563.93,483.97
159,193.635,193.3,99.82,2.57,2.38,566.5,486.35
160,193.445,193.09,99.82,2.56,2.38,569.06,488.73
161,193.265,192.91,99.82,2.56,2.38,571.62,491.11
162,193.055,192.7,99.82,2.56,2.37,574.18,493.48
163,192.845,192.49,99.82,2.56,2.37,576.74,495.85
164,192.65,192.315,99.82,2.55,2.37,579.29,498.22
165,192.49,192.135,99.82,2.55,2.37,581.84,500.59
166,192.28,191.925,99.82,2.55,2.36,584.39,502.95
167,192.085,191.73,99.82,2.54,2.36,586.93,505.31
168,191.895,191.54,99.82,2.54,2.36,589.47,507.67
169,191.715,191.36,99.82,2.54,2.36,592.01,510.03
170,191.505,191.17,99.82,2.54,2.36,594.55,512.39
171,191.33,190.99,99.82,2.53,2.35,597.08,514.74
172,191.135,190.795,99.82,2.53,2.35,599.61,517.09
173,190.94,190.605,99.82,2.53,2.35,602.14,519.44
174,190.765,190.425,99.82,2.53,2.35,604.67,521.79
175,190.57,190.23,99.82,2.52,2.34,607.19,524.13
176,190.375,190.04,99.82,2.52,2.34,609.71,526.47
177,190.185,189.845,99.82,2.52,2.34,612.23,528.81
178,189.955,189.62,99.82,2.51,2.34,614.74,531.15
179,189.795,189.475,99.83,2.51,2.33,617.25,533.48
180,189.65,189.33,99.82,2.51,2.33,619.76,535.81
181,189.475,189.15,99.82,2.51,2.33,622.27,538.14
182,189.265,188.925,99.82,2.5,2.33,624.77,540.47
183,189.07,188.745,99.83,2.5,2.33,627.27,542.8
184,188.925,188.6,99.82,2.5,2.32,629.77,545.12
185,188.73,188.41,99.83,2.5,2.32,632.27,547.44
186,188.57,188.23,99.83,2.49,2.32,634.76,549.76
187,188.39,188.055,99.82,2.49,2.32,637.25,552.08
188,188.215,187.89,99.83,2.49,2.32,639.74,554.4
189,188.035,187.715,99.83,2.49,2.31,642.23,556.71
190,187.875,187.555,99.83,2.49,2.31,644.72,559.02
191,187.7,187.375,99.83,2.48,2.31,647.2,561.33
192,187.52,187.2,99.83,2.48,2.31,649.68,563.64
193,187.36,187.035,99.83,2.48,2.3,652.16,565.94
194,187.23,186.91,99.83,2.48,2.3,654.64,568.24
195,187.02,186.7,99.83,2.47,2.3,657.11,570.54
196,186.875,186.555,99.83,2.47,2.3,659.58,572.84
197,186.7,186.39,99.83,2.47,2.3,662.05,575.14
198,186.57,186.245,99.83,2.47,2.29,664.52,577.43
199,186.405,186.085,99.83,2.46,2.29,666.98,579.72
200,186.2,185.89,99.83,2.46,2.29,669.44,582.01
201,186.1,185.78,99.83,2.46,2.29,671.9,584.3
202,185.94,185.615,99.83,2.46,2.29,674.36,586.59
203,185.76,185.44,99.83,2.45,2.28,676.81,588.87
204,185.6,185.295,99.84,2.45,2.28,679.26,591.15
205,185.44,185.135,99.83,2.45,2.28,681.71,593.43
206,185.31,184.985,99.83,2.45,2.28,684.16,595.71
207,185.15,184.84,99.83,2.45,2.28,686.61,597.99
208,184.985,184.68,99.83,2.44,2.28,689.05,600.27
209,184.86,184.55,99.83,2.44,2.27,691.49,602.54
210,184.68,184.36,99.83,2.44,2.27,693.93,604.81
211,184.535,101.45,54.97,2.44,1.25,696.37,606.06

File: examples/data/cell_03.csv
Cycle,Charge_Capacity(mAh/g),Discharge_Capacity(mAh/g),CE(%),Chg.time (hr.),DChg.time (hr.),Accum.Chg.time (hr.),Accum.DChg.time (hr.)
1,291.08,262.635,90.23,60.15,19.48,60.15,19.48
2,248.045,244.425,98.54,18.93,18.67,79.08,38.15
3,241.605,239.86,99.28,9.22,9.15,88.3,47.3
4,241.485,240.46,99.58,9.21,9.17,97.51,56.47
5,233.645,232.43,99.48,4.46,4.43,101.97,60.9
6,233.315,232.715,99.75,4.45,4.44,106.42,65.34
7,214.955,214.01,99.57,2.45,2.44,108.87,67.78
8,215.345,214.955,99.82,2.46,2.45,111.33,70.23
9,184.72,183.895,99.55,1.41,1.4,112.74,71.63
10,183.325,183.1,99.87,1.4,1.4,114.14,73.03
11,150.495,148.245,98.5,0.57,0.57,114.71,73.6
12,145.78,145.825,100.03,0.56,0.56,115.27,74.16
13,101.36,96.255,94.96,0.19,0.18,115.46,74.34
14,92.565,93.135,100.62,0.18,0.18,115.64,74.52
15,246.36,252.155,102.35,3.28,1.92,118.92,76.44
16,252.89,252.335,99.78,3.36,1.92,122.28,78.36
17,253.13,252.665,99.82,3.35,1.93,125.63,80.29
18,253.415,253.01,99.83,3.34,1.93,128.97,82.22
19,253.67,253.28,99.85,3.34,1.93,132.31,84.15
20,253.88,253.52,99.86,3.33,1.93,135.64,86.08
21,254.095,253.745,99.86,3.33,1.94,138.97,88.02
22,254.275,253.945,99.87,3.33,1.94,142.3,89.96
23,254.38,254.05,99.87,3.33,1.94,145.63,91.9
24,254.515,254.2,99.87,3.33,1.94,148.96,93.84
25,254.635,254.32,99.88,3.33,1.94,152.29,95.78
26,254.71,254.41,99.88,3.33,1.94,155.62,97.72
27,254.755,254.455,99.88,3.33,1.94,158.95,99.66
28,254.8,254.515,99.89,3.33,1.94,162.28,101.6
29,254.86,254.56,99.89,3.33,1.94,165.61,103.54
30,254.905,254.62,99.89,3.33,1.94,168.94,105.48
31,254.935,254.65,99.89,3.33,1.94,172.27,107.42
32,254.95,254.665,99.89,3.33,1.94,175.6,109.36
33,254.95,254.665,99.89,3.33,1.94,178.93,111.3
34,254.95,254.68,99.89,3.33,1.94,182.26,113.24
35,254.965,254.695,99.89,3.33,1.94,185.59,115.18
36,254.86,254.59,99.9,3.33,1.94,188.92,117.12
37,254.92,254.65,99.89,3.33,1.94,192.25,119.06
38,254.905,254.635,99.89,3.33,1.94,195.58,121
39,254.92,254.65,99.89,3.33,1.94,198.91,122.94
40,254.89,254.62,99.89,3.33,1.94,202.24,124.88
41,254.86,254.59,99.9,3.33,1.94,205.57,126.82
42,254.815,254.56,99.9,3.33,1.94,208.9,128.76
43,254.83,254.56,99.89,3.34,1.94,212.24,130.7
44,254.8,254.53,99.89,3.33,1.94,215.57,132.64
45,254.8,254.515,99.89,3.34,1.94,218.91,134.58
46,254.65,254.38,99.89,3.34,1.94,222.25,136.52
47,254.59,254.335,99.9,3.34,1.94,225.59,138.46
48,254.53,254.26,99.9,3.34,1.94,228.93,140.4
49,254.5,254.23,99.9,3.34,1.94,232.27,142.34
50,254.515,254.245,99.9,3.34,1.94,235.61,144.28
51,254.455,254.185,99.9,3.34,1.94,238.95,146.22
52,254.455,254.2,99.9,3.34,1.94,242.29,148.16
53,254.41,254.14,99.89,3.34,1.94,245.63,150.1
54,254.365,254.095,99.9,3.34,1.94,248.97,152.04
55,254.365,254.095,99.89,3.34,1.94,252.31,153.98
56,254.335,254.065,99.9,3.34,1.94,255.65,155.92
57,254.29,254.02,99.89,3.34,1.94,258.99,157.86
58,254.245,253.96,99.89,3.34,1.94,262.33,159.8
59,254.17,253.915,99.9,3.34,1.94,265.67,161.74
60,254.14,253.865,99.89,3.34,1.94,269.01,163.68
61,254.125,253.835,99.89,3.35,1.94,272.36,165.62
62,254.065,253.79,99.89,3.34,1.94,275.7,167.56
63,254.035,253.775,99.9,3.35,1.94,279.05,169.5
64,254.11,253.835,99.89,3.34,1.94,282.39,171.44
65,254.095,253.805,99.89,3.34,1.94,285.73,173.38
66,254.05,253.76,99.89,3.34,1.94,289.07,175.32
67,254.035,253.745,99.89,3.34,1.94,292.41,177.26
68,253.96,253.67,99.89,3.34,1.93,295.75,179.19
69,253.945,253.655,99.89,3.35,1.93,299.1,181.12
70,253.85,253.565,99.89,3.34,1.93,302.44,183.05
71,253.82,253.535,99.89,3.35,1.93,305.79,184.98
72,253.775,253.49,99.89,3.35,1.93,309.14,186.91
73,253.685,253.4,99.89,3.35,1.93,312.49,188.84
74,253.655,253.37,99.89,3.35,1.93,315.84,190.77
75,253.61,253.325,99.89,3.35,1.93,319.19,192.7
76,253.565,253.28,99.88,3.35,1.93,322.54,194.63
77,253.52,253.235,99.89,3.35,1.93,325.89,196.56
78,253.505,253.22,99.88,3.35,1.93,329.24,198.49
79,253.43,253.13,99.88,3.35,1.93,332.59,200.42
80,253.385,253.085,99.88,3.35,1.93,335.94,202.35
81,253.31,253.01,99.88,3.35,1.93,339.29,204.28
82,253.265,252.965,99.88,3.35,1.93,342.64,206.21
83,253.175,252.875,99.88,3.35,1.93,345.99,208.14
84,253.115,252.815,99.88,3.35,1.93,349.34,210.07
85,253.1,252.8,99.88,3.35,1.93,352.69,212
86,253.04,252.74,99.88,3.36,1.93,356.05,213.93
87,252.98,252.68,99.88,3.35,1.93,359.4,215.86
88,252.935,252.62,99.88,3.36,1.93,362.76,217.79
89,252.845,252.545,99.88,3.36,1.93,366.12,219.72
90,252.815,252.5,99.88,3.36,1.93,369.48,221.65
91,252.725,252.41,99.88,3.36,1.92,372.84,223.57
92,252.71,252.395,99.88,3.36,1.92,376.2,225.49
93,252.68,252.365,99.88,3.36,1.92,379.56,227.41
94,252.62,252.29,99.87,3.35,1.92,382.91,229.33
95,252.59,252.275,99.87,3.36,1.92,386.27,231.25
96,252.515,252.185,99.87,3.36,1.92,389.63,233.17
97,252.47,252.14,99.87,3.36,1.92,392.99,235.09
98,252.425,252.095,99.87,3.36,1.92,396.35,237.01
99,252.335,252.005,99.87,3.36,1.92,399.71,238.93
100,252.245,251.93,99.87,3.36,1.92,403.07,240.85
101,252.185,251.87,99.87,3.36,1.92,406.43,242.77
102,252.14,251.81,99.87,3.36,1.92,409.79,244.69
103,252.08,251.75,99.87,3.36,1.92,413.15,246.61
104,252.02,251.66,99.86,3.36,1.92,416.51,248.53
105,251.96,251.63,99.86,3.36,1.92,419.87,250.45
106,251.885,251.54,99.86,3.36,1.92,423.23,252.37
107,251.855,251.51,99.86,3.36,1.92,426.59,254.29
108,251.81,251.45,99.86,3.37,1.92,429.96,256.21
109,251.69,251.345,99.86,3.36,1.92,433.32,258.13
110,251.66,251.3,99.86,3.37,1.92,436.69,260.05
111,251.585,251.225,99.86,3.36,1.92,440.05,261.97
112,251.525,251.165,99.86,3.37,1.92,443.42,263.89
113,251.465,251.105,99.85,3.37,1.92,446.79,265.81
114,251.375,251.015,99.86,3.37,1.91,450.16,267.72
115,251.3,250.94,99.85,3.37,1.91,453.53,269.63
116,251.255,250.88,99.85,3.37,1.91,456.9,271.54
117,251.225,250.85,99.85,3.37,1.91,460.27,273.45
118,251.135,250.76,99.85,3.37,1.91,463.64,275.36
119,251.09,250.715,99.85,3.37,1.91,467.01,277.27
120,251.045,250.655,99.85,3.37,1.91,470.38,279.18
121,250.94,250.55,99.85,3.37,1.91,473.75,281.09
122,250.88,250.49,99.85,3.37,1.91,477.12,283
123,250.745,250.385,99.86,3.37,1.91,480.49,284.91
124,250.625,250.25,99.85,3.37,1.91,483.86,286.82
125,250.595,250.205,99.85,3.37,1.91,487.23,288.73
126,250.565,250.175,99.84,3.37,1.91,490.6,290.64
127,250.445,250.07,99.85,3.38,1.91,493.98,292.55
128,250.34,249.965,99.85,3.37,1.91,497.35,294.46
129,250.235,249.845,99.84,3.38,1.91,500.73,296.37
130,250.16,249.77,99.84,3.38,1.9,504.11,298.27
131,250.055,249.665,99.85,3.38,1.9,507.49,300.17
132,249.935,249.56,99.85,3.38,1.9,510.87,302.07
133,249.875,249.485,99.84,3.38,1.9,514.25,303.97
134,249.785,249.38,99.84,3.38,1.9,517.63,305.87
135,249.68,249.29,99.84,3.38,1.9,521.01,307.77
136,249.62,249.245,99.85,3.38,1.9,524.39,309.67
137,249.56,249.155,99.84,3.38,1.9,527.77,311.57
138,249.485,249.095,99.84,3.38,1.9,531.15,313.47
139,249.395,249.005,99.84,3.38,1.9,534.53,315.37
140,249.23,248.81,99.83,3.38,1.9,537.91,317.27
141,249.095,248.705,99.84,3.38,1.9,541.29,319.17
142,249.035,248.645,99.84,3.38,1.9,544.67,321.07
143,248.96,248.555,99.84,3.38,1.9,548.05,322.97
144,248.825,248.42,99.84,3.38,1.89,551.43,324.86
145,248.78,248.375,99.84,3.38,1.89,554.81,326.75
146,248.63,248.225,99.84,3.38,1.89,558.19,328.64
147,248.57,248.165,99.84,3.39,1.89,561.58,330.53
148,248.48,248.06,99.83,3.38,1.89,564.96,332.42
149,248.405,248,99.83,3.39,1.89,568.35,334.31
150,248.315,247.895,99.83,3.38,1.89,571.73,336.2
151,248.3,247.88,99.83,3.39,1.89,575.12,338.09
152,248.195,247.775,99.83,3.39,1.89,578.51,339.98
153,248.03,247.59,99.83,3.38,1.89,581.89,341.87
154,248,247.575,99.83,3.39,1.89,585.28,343.76
155,247.895,247.455,99.83,3.39,1.89,588.67,345.65
156,247.775,247.35,99.83,3.39,1.89,592.06,347.54
157,247.67,247.245,99.83,3.39,1.89,595.45,349.43
158,247.515,247.08,99.83,3.38,1.88,598.83,351.31
159,247.485,247.05,99.82,3.39,1.88,602.22,353.19
160,247.365,246.93,99.82,3.39,1.88,605.61,355.07
161,247.305,246.87,99.82,3.39,1.88,609,356.95
162,247.185,246.75,99.82,3.39,1.88,612.39,358.83
163,247.065,246.63,99.82,3.39,1.88,615.78,360.71
164,247.005,246.57,99.82,3.39,1.88,619.17,362.59
165,246.9,246.45,99.82,3.39,1.88,622.56,364.47
166,246.765,246.315,99.82,3.39,1.88,625.95,366.35
167,246.66,246.21,99.82,3.39,1.88,629.34,368.23
168,246.6,246.135,99.82,3.39,1.88,632.73,370.11
169,246.48,246.015,99.81,3.39,1.88,636.12,371.99
170,246.405,245.94,99.81,3.39,1.88,639.51,373.87
171,246.3,245.835,99.81,3.39,1.88,642.9,375.75
172,246.15,245.7,99.82,3.39,1.87,646.29,377.62
173,246.03,245.565,99.81,3.39,1.87,649.68,379.49
174,245.895,245.445,99.81,3.39,1.87,653.07,381.36
175,245.835,245.355,99.81,3.39,1.87,656.46,383.23
176,245.73,245.25,99.81,3.39,1.87,659.85,385.1
177,245.625,245.16,99.81,3.39,1.87,663.24,386.97
178,245.46,244.98,99.81,3.39,1.87,666.63,388.84
179,245.34,244.86,99.81,3.39,1.87,670.02,390.71
180,245.22,244.74,99.81,3.39,1.87,673.41,392.58
181,245.1,244.62,99.8,3.39,1.87,676.8,394.45
182,244.98,244.5,99.8,3.39,1.86,680.19,396.31
183,244.86,244.38,99.81,3.39,1.86,683.58,398.17
184,244.71,244.23,99.8,3.39,1.86,686.97,400.03
185,244.605,244.125,99.8,3.39,1.86,690.36,401.89
186,244.515,244.035,99.8,3.39,1.86,693.75,403.75
187,244.395,243.9,99.8,3.39,1.86,697.14,405.61
188,244.29,243.795,99.8,3.39,1.86,700.53,407.47
189,244.2,243.69,99.8,3.39,1.86,703.92,409.33
190,244.08,243.6,99.8,3.38,1.86,707.3,411.19
191,244.035,243.525,99.79,3.38,1.86,710.68,413.05
192,243.885,243.39,99.79,3.38,1.86,714.06,414.91
193,243.825,243.315,99.79,3.38,1.86,717.44,416.77
194,243.72,243.21,99.79,3.38,1.86,720.82,418.63
195,243.57,243.06,99.79,3.38,1.85,724.2,420.48
196,243.405,242.895,99.79,3.37,1.85,727.57,422.33
197,243.315,242.805,99.79,3.38,1.85,730.95,424.18
198,243.195,242.685,99.79,3.38,1.85,734.33,426.03
199,243.03,242.52,99.79,3.38,1.85,737.71,427.88
200,242.865,242.34,99.79,3.37,1.85,741.08,429.73
201,242.76,242.25,99.79,3.38,1.85,744.46,431.58
202,242.61,242.085,99.78,3.38,1.85,747.84,433.43
203,242.52,241.98,99.78,3.38,1.85,751.22,435.28
204,242.355,241.83,99.78,3.38,1.84,754.6,437.12
205,242.205,241.665,99.78,3.37,1.84,757.97,438.96
206,242.1,241.575,99.78,3.38,1.84,761.35,440.8
207,241.92,241.38,99.78,3.37,1.84,764.72,442.64
208,241.83,241.285,99.78,3.37,1.84,768.09,444.48
209,241.695,241.15,99.78,3.37,1.84,771.46,446.32
210,241.545,241,99.77,3.37,1.84,774.83,448.16
211,241.425,240.865,99.77,3.37,1.84,778.2,450
212,241.285,240.73,99.77,3.37,1.84,781.57,451.84
213,241.105,240.565,99.77,3.37,1.83,784.94,453.67
214,240.985,240.43,99.77,3.37,1.83,788.31,455.5
215,240.835,240.28,99.77,3.37,1.83,791.68,457.33
216,240.67,240.115,99.77,3.37,1.83,795.05,459.16
217,240.52,239.965,99.77,3.37,1.83,798.42,460.99
218,240.385,239.83,99.77,3.37,1.83,801.79,462.82
219,240.205,239.635,99.76,3.36,1.83,805.15,464.65
220,240.04,239.47,99.76,3.36,1.83,808.51,466.48
221,239.89,239.32,99.76,3.36,1.83,811.87,468.31
222,239.68,239.11,99.76,3.36,1.82,815.23,470.13
223,239.515,238.945,99.76,3.36,1.82,818.59,471.95
224,239.38,238.81,99.76,3.36,1.82,821.95,473.77
225,239.23,238.645,99.76,3.36,1.82,825.31,475.59
226,239.08,238.495,99.75,3.36,1.82,828.67,477.41
227,238.81,238.21,99.75,3.36,1.82,832.03,479.23
228,238.63,238.045,99.75,3.36,1.82,835.39,481.05
229,238.51,237.925,99.75,3.36,1.81,838.75,482.86
230,238.315,237.715,99.75,3.36,1.81,842.11,484.67
231,238.135,237.55,99.75,3.35,1.81,845.46,486.48
232,237.985,237.385,99.75,3.35,1.81,848.81,488.29
233,237.79,237.175,99.74,3.35,1.81,852.16,490.1
234,237.61,236.98,99.74,3.35,1.81,855.51,491.91
235,237.46,236.83,99.74,3.35,1.81,858.86,493.72
236,237.295,236.68,99.74,3.35,1.8,862.21,495.52
237,237.07,236.455,99.74,3.34,1.8,865.55,497.32
238,236.905,236.275,99.73,3.34,1.8,868.89,499.12
239,236.74,236.095,99.73,3.34,1.8,872.23,500.92
240,236.575,235.93,99.73,3.34,1.8,875.57,502.72
241,236.35,235.69,99.72,3.33,1.8,878.9,504.52
242,236.155,235.51,99.72,3.33,1.8,882.23,506.32
243,235.975,235.315,99.72,3.33,1.79,885.56,508.11
244,235.78,235.105,99.71,3.32,1.79,888.88,509.9
245,235.6,234.905,99.7,3.32,1.79,892.2,511.69
246,235.39,234.695,99.7,3.32,1.79,895.52,513.48
247,235.21,234.5,99.7,3.32,1.79,898.84,515.27
248,234.935,234.215,99.69,3.31,1.79,902.15,517.06
249,234.77,234.02,99.68,3.31,1.78,905.46,518.84
250,234.545,233.78,99.68,3.31,1.78,908.77,520.62
251,234.305,233.54,99.67,3.3,1.78,912.07,522.4
252,234.035,233.225,99.66,3.3,1.78,915.37,524.18
253,233.825,232.985,99.64,3.3,1.78,918.67,525.96
254,233.555,232.685,99.63,3.29,1.77,921.96,527.73
255,233.24,232.34,99.61,3.29,1.77,925.25,529.5
256,232.88,231.95,99.6,3.28,1.77,928.53,531.27
257,232.595,231.605,99.57,3.28,1.77,931.81,533.04
258,232.25,231.2,99.55,3.28,1.76,935.09,534.8
259,231.965,230.87,99.52,3.27,1.76,938.36,536.56
260,231.56,230.39,99.5,3.26,1.76,941.62,538.32
261,231.065,229.85,99.47,3.26,1.75,944.88,540.07
262,230.555,229.28,99.44,3.25,1.75,948.13,541.82
263,229.985,228.615,99.41,3.25,1.74,951.38,543.56
264,229.4,227.97,99.38,3.24,1.74,954.62,545.3
265,228.735,227.265,99.36,3.23,1.73,957.85,547.03
266,228.03,226.5,99.33,3.22,1.73,961.07,548.76
267,227.355,225.78,99.3,3.22,1.72,964.29,550.48
268,226.62,225,99.28,3.21,1.72,967.5,552.2
269,225.855,224.22,99.28,3.2,1.71,970.7,553.91
270,225.06,223.41,99.27,3.19,1.7,973.89,555.61
271,224.31,222.66,99.27,3.18,1.7,977.07,557.31
272,223.545,221.905,99.27,3.18,1.69,980.25,559
273,222.78,221.14,99.26,3.16,1.69,983.41,560.69
274,222.04,220.435,99.27,3.16,1.68,986.57,562.37
275,221.305,219.73,99.29,3.15,1.68,989.72,564.05
276,220.615,219.055,99.29,3.14,1.67,992.86,565.72
277,219.97,218.41,99.29,3.14,1.67,996,567.39
278,219.34,217.78,99.29,3.13,1.66,999.13,569.05
279,218.68,217.135,99.3,3.12,1.66,1002.25,570.71
280,218.065,216.55,99.3,3.11,1.65,1005.36,572.36
281,217.495,215.975,99.3,3.11,1.65,1008.47,574.01
282,216.865,215.33,99.3,3.1,1.64,1011.57,575.65
283,216.295,214.775,99.3,3.09,1.64,1014.66,577.29
284,215.72,214.22,99.3,3.09,1.63,1017.75,578.92
285,215.18,213.68,99.3,3.08,1.63,1020.83,580.55
286,214.625,213.125,99.3,3.08,1.63,1023.91,582.18
287,214.07,212.57,99.3,3.07,1.62,1026.98,583.8
288,213.56,212.06,99.29,3.07,1.62,1030.05,585.42
289,213.065,211.55,99.29,3.06,1.61,1033.11,587.03
290,212.495,210.995,99.29,3.05,1.61,1036.16,588.64
291,211.91,210.41,99.29,3.04,1.6,1039.2,590.24
292,211.475,209.955,99.29,3.05,1.6,1042.25,591.84
293,210.95,209.43,99.28,3.04,1.6,1045.29,593.44
294,210.365,208.875,99.29,3.04,1.59,1048.33,595.03
295,209.835,208.35,99.29,3.03,1.59,1051.36,596.62
296,209.31,207.81,99.28,3.03,1.58,1054.39,598.2
297,208.845,207.33,99.28,3.02,1.58,1057.41,599.78
298,208.32,206.82,99.28,3.02,1.58,1060.43,601.36
299,207.81,206.31,99.28,3.01,1.57,1063.44,602.93
300,207.33,205.83,99.28,3,1.57,1066.44,604.5
301,206.85,205.335,99.27,3,1.57,1069.44,606.07
302,206.355,204.855,99.27,3,1.56,1072.44,607.63
303,205.86,204.345,99.26,2.99,1.56,1075.43,609.19
304,205.365,203.865,99.27,2.98,1.56,1078.41,610.75
305,204.84,203.335,99.27,2.97,1.55,1081.38,612.3
306,204.33,202.84,99.27,2.97,1.55,1084.35,613.85
307,203.91,202.39,99.26,2.96,1.54,1087.31,615.39
308,203.38,201.88,99.26,2.96,1.54,1090.27,616.93
309,202.945,201.43,99.26,2.95,1.54,1093.22,618.47
310,202.435,200.95,99.26,2.95,1.53,1096.17,620
311,201.97,200.47,99.26,2.94,1.53,1099.11,621.53
312,201.49,199.99,99.26,2.94,1.53,1102.05,623.06
313,201.01,199.51,99.25,2.93,1.52,1104.98,624.58
314,200.56,199.06,99.25,2.93,1.52,1107.91,626.1
315,200.065,198.565,99.25,2.92,1.51,1110.83,627.61
316,199.6,198.1,99.25,2.91,1.51,1113.74,629.12
317,199.12,197.62,99.25,2.91,1.51,1116.65,630.63
318,198.655,197.15,99.25,2.9,1.5,1119.55,632.13
319,198.19,55.755,28.13,2.9,0.42,1122.45,632.55
